Repository: millar4/GeotechnicalTestingApp

# Geotechnical Testing Search Application

## Introduction
This project is an application designed to assist users, particularly inexperienced clients or engineers, in locating geotechnical tests, standard test methods, testing parameters, and testing specifications. The application integrates three different geotechnical testing databases, allowing the user to search by test names, parameters (e.g., Young's modulus), or standard test methods.

## User Stories

### Junior Engineer
- As a junior engineer, who currently lacks the experience to have all tests memorised, this product will help me find the test I want to use after inputting a certain set of parameters. It will also help me find the parameters needed for a particular test that I am conducting. This will not only save me time, but will hopefully help me to remember the necessary parameters and vice versa.

### Senior Engineer
- As a senior engineer, whilst I have extensive knowledge of all tests and the parameters needed for to carry out these tests, there are times when I am in a rush and in need of a quick reference to speed up the development of my projects.

### Director
- As the director of the company, this product will help junior engineers find the test they need quicker and more efficiently.

## Features
- Search for geotechnical tests by simple or complex search terms.
- Search based on specific test parameters, standard test methods, or test names.
- Support complex searches by geotechnical problems (e.g., foundation design).

## Technologies Used
- **Backend**: Spring Boot
- **Frontend**: React.js
- **Database**: SQL (PostgreSQL or MySQL recommended)
- **Build Tools**: Maven (for Spring Boot)
- **Version Control**: GitHub

### Prerequisites
- Java 11 or higher
- Node.js and npm
- IDE (e.g., IntelliJ, VSCode)
- Git
- Docker

### Terminal Logs

- If you did **not** use the `-d` (detached) flag when running the containers, all logs (from the backend, frontend, etc.) will appear in the terminal.

### Container Logs

- If you ran the containers in detached mode (`-d`), you can inspect each container's logs individually:

- **Backend (Spring Boot App):**
  ```bash
  docker-compose logs -f app
  ```

- **Frontend (React App):**
  ```bash
  docker-compose logs -f frontend
  ```

- **Database (MySQL):**
  ```bash
  docker-compose logs -f mysql
  ```

These logs provide details such as the frontend's requests to the backend and database initialization and queries.

### Inspecting the Database Manually

- To manually inspect or debug the database, connect to:
localhost:3307

> **Important:** The default MySQL port `3306` is mapped to `3307` in the Docker Compose file.  
> The username and password are specified in the `environment` section of `docker-compose.yml`.

### Configuration
- The backend server runs on `http://localhost:8080` by default.
- The frontend application runs on `http://localhost:3100` by default.

## Project Structure

### Backend (Spring Boot)
- **/src/main/java/com/geoapp**: The main directory containing Java source files.
  - **controller**: Defines REST API endpoints for searching tests.
  - **service**: Contains the business logic for handling search queries.
  - **repository**: Handles the interaction with the database.
  - **model**: Defines entities and data models for the application.
  - **GeoApplication.java**: Main entry point for the Spring Boot application.
- **/src/main/resources**: Contains application properties.
  - **application.properties**: Configuration for database connection, port, etc.

### Frontend (React)
- **/src**: The main directory for React components.
  - **components**: UI components like search bar, result list, etc.
  - **pages**: Main pages like SearchPage, ResultPage.
  - **services**: Handles communication with the backend API.
  - **App.js**: Main component that holds the routing logic.
- **/public**: Static assets like HTML template, images, etc.

## Endpoints
- **GET /api/tests**: Retrieve a list of all geotechnical tests.
- **GET /api/tests/search**: Search for tests by keyword, parameter, or test method.
  - **Query Parameters**:
    - `name`: Search by test name.
    - `parameter`: Search by test parameter (e.g., Young's modulus).
    - `method`: Search by standard test method.

## Available Scripts

### Backend
- **`mvn spring-boot:run`**: Run the backend server.
- **`mvn clean install`**: Build the backend.

### Frontend
- **`npm start`**: Runs the frontend in the development mode.
- **`npm run build`**: Builds the app for production.

## Future Scope
- Expand the database to include additional geotechnical tests and standards.
- Allow exporting of search results in PDF or Excel format.

File: backend/database/src/csv/aggregate.csv
Group,Classification,Test,testAlsoKnownAs,Abbreviation or symbol,Test parameters,Default test method,Sample type,Field sample mass (kg) (6 x ?Dmax (mm) x loose bulk density (Mg/m3)),Test specimen type mass and number,Mass (kg),Number,Max grain size D(max) (mm),Fraction d/D,Scheduling notes,databaseBelongsTo,imagePath,testDescription
Physical & Geometrical Properties,NULL,Water content,NULL,w,NULL,BS EN 1097-5:2008,Bulk (loose material),NULL,Bulk,0.2 0.2Dmax,1,<1 >1,NULL,NULL,aggregate,NULL,"Weigh wet specimen  then dry it in an oven at 105 ± 5 ⁰C  or 50 °C for heat-sensitive samples  and finally weigh the dry specimen"
Physical & Geometrical Properties,NULL,Particle size distribution,NULL,%fines G,NULL,BS EN 933-1:2012,Bulk (loose material),NULL,Bulk,1 2 3 30 80,1,4 8 16 32 90,NULL,NULL,aggregate,NULL,"A specimen of clean of fines (washed) and dry aggregate of known mass is separated through a series of sieves with progressively smaller openings. Once separated, the mass of particles retained on each sieve is weighed and compared to the total specimen mass. The cumulative percentages passing each sieve are reported in numerical and graphical form"
Physical & Geometrical Properties,NULL,Flakiness index,NULL,FI,NULL,BS EN 933-3:2012,Bulk (loose material),NULL,Bulk,5 10 20 40 80,NULL,8 16 32 63 100,4/100,NULL,aggregate,NULL,"The flakiness index of an aggregate sample is found by separating the flaky particles on bar sieves (Fig. 1) and expressing their mass as a percentage of the mass of a dry and clean (washed) test specimen\x The test is not applicable to materials passing the 4 mm test sieve or retained on the 80 mm test sieve\xThe flakiness index FI divides particles into flaky or nonflaky and is the ratio of the mass of flaky grains to the total mass of grains"
Physical & Geometrical Properties,K5,Methylene blue,NULL,MB,NULL,BS EN 933-9:2022,Bulk (loose material),NULL,Bulk,0.2 0.03,2,2 0.125,0/2 0/0.125,NULL,aggregate,NULL,"At least 200 g for the 0/2 mm fraction or 30 g for the 0/0.125 mm fraction are added to 500 ml of distilled water. The solution is stirred for 5 min at 600 rpm and 5 ml of methylene blue dye is added. Further stirring is carried out at reduced speed of 400 rpm. The methylene blue test is performed by taking one drop of suspension by means of a glass rod and depositing it on a filter paper. The stain formed should consist of a solid blue colour surrounded by a colourless wet zone. If a halo does not form, then methylene dye is added in doses of 5 ml. In addition, 30 g of kaolinite can be added to boost the halo appearance\xThe test is considered positive if a halo, consisting of a persistent light blue ring of about 1 mm in the wet zone, is formed. The end point of the test is confirmed by repeating the stain test at 1 min intervals for 5 min, without adding more dye solution\xThe methylene blue test quantifies the reactive, i.e. swelling clay fraction in the fines of an aggregate, by measuring the amount of methylene blue dye that it preferentially adsorbs; the non-swelling clay fraction, which is inert, is virtually non-adsorbent\x The methylene blue value MBV is proportional to the amount of clay minerals in the aggregates. The MBV for the 0/2 fraction is typically half of the MBV for the 0/0.125 fraction for the same material"
Physical & Geometrical Properties,K132,Bulk density & voids,NULL,BDV,NULL,BS EN 1097-3:1998,Bulk (loose material),NULL,Bulk,2 8 15 30,3,4 16 32 63,NULL,NULL,aggregate,NULL,NULL
Physical & Geometrical Properties,NULL,Particle density & water absorption,NULL,PD&WA,NULL,BS EN 1097-6:2022,Bulk (loose material),NULL,Bulk,0.5 1 2 5 7 15,1,4 8 16 32 45 63,0/4 4/32 32/63,Define the fraction to be tested,aggregate,NULL,"For coarse aggregates, the method requires the use of a wire basket or a large pycnometer (Fig. 1), whereas for fine aggregates the method requires the use of a pycnometer. The water absorption of a sample is the increase in mass of an oven-dried specimen when it is immersed in water, the greater the volume of voids in the sample the easier it is for water to penetrate it and the higher the water absorption\x or aggregates with grains between 4 mm and 63 mm, wash enough material to obtain 1-15 kg of a test specimen. Immerse the test specimen in water at 22 ± 3 ⁰C for 24 ± 0.5 h. Take the test specimen out of the water and weigh its surface-dry and saturated mass. Finally, oven-dry the specimen at 110 ± ⁰C and weigh its oven-dried mass\xFor aggregates with grains between 0.063 mm and 4 mm, wash enough material to obtain 250-1,500 g of a test specimen without fines. Place the test specimen with de-aired water at 22 ± 3 ⁰C in a pycnometer and drive any excess air either by boiling or vacuum. Keep the pycnometer with water and specimen at 22 ± 3 ⁰C for 24 ± 0.5 h. Fill the pycnometer up to the volume mark, measure the water temperature, and weigh the pycnometer with the specimen and water. Empty the pycnometer. Use a sand cone to establish that the specimen is surface-dry and saturated. Weigh the surface-dry and saturated specimen mass, dry the specimen at 110 ± 5 ⁰C and then weigh it. Clean the pycnometer, fill with de-aired water up to the volume mark, measure the water temperature and weigh the pycnometer with water"
Physical & Geometrical Properties,NULL,Constituents of recycled aggregates,NULL,Rc Ru Rb Ra Rg X,NULL,BS EN 933-11:2009,Bulk (loose material),NULL,Bulk,20 50,1,32 63,4/63,NULL,aggregate,NULL,"Test method for examining, identifying and estimating the relative proportions of the constituents of coarse recycled aggregates between 4 mm and 63 mm ,Dry sample at 40 ± 5 ˚ C, or 110 ± 5 ˚ , if not temperature sensitive. Weigh and record the dry mass of the sample as M0. Weigh and record the mass of particles retained on the 63 mm sieve as M63, and then discard them. Weigh and record the mass of particles passing the 4 mm sieve as M4, and then discard them. Record the mass of the obtained test specimen as M1 , Separate and retain clay and soil particles from the 4/63 test specimen fraction. Immerse the rest of the test specimen into a tank filled with water to collect and separate the floating particles, and determine their volume VFL in cm3\x Collect the non-floating particles and dry them at the same temperature as before. Spread the particles on a flat surface and separate by hand particles identified as clay and soil, ferrous and non-ferrous metals, non-floating wood, plastic and rubber, and gypsum plaster. Combine them with the initially sorted soil and clay particles, and weigh and record the combined mass as MX"
Physical & Geometrical Properties,NULL,Metal content of municipal incinerator bottom ash aggregates,NULL,PF PNF,NULL,BS EN 1744-8:2012,Bulk (loose material),NULL,Bulk,NULL,NULL,NULL,NULL,NULL,aggregate,NULL,NULL
Strength & Durability,K133,Resistance to wear (micro-Deval coefficient),NULL,MDE MDS MDRB,Micro-Deval coefficient,BS EN 1097-1:2023,Bulk (loose material),NULL,Bulk,0.5,2,NULL,10/14,alternative fractions are 0.2/2 0.2/4 0.2/5.6 4/6.3 4/8 6.3/10 8/11.2 and 11.2/16,aggregate,NULL,"A 500 g test specimen (M) is loaded into a hollow steel container, which rotates at 100 rpm for 2 h, with 5,000 g of 10 mm steel balls and 2.5 L of water; alternatively, the test can be run dry, without water\x The mass retained on the 1.6 mm after testing (m) is determined by screening, and the micro-Deval value is given by using the equation 100 x (M – m)/M\xThe test is a measurement of the resistance to wear, and the wet MD value is approximately twice the dry MD value"
Strength & Durability,MULL,Resistance to fragmentation (Los Angeles coefficient) ,NULL,LA LARB,LA coefficient,BS EN 1097-2:2020,Bulk (loose material),NULL,Bulk,15,1,NULL,10/14,alternative fractions are 4/6.3 4/8 6.3/10 8/11.2 and 11.2/16,aggregate,NULL,"A test specimen (5 kg) is loaded into a hollow steel container, which rotates 500 times at 31-33 rpm for 15 – 16 min, with 11 spherical steel balls, each with a diameter of 45-49 mm and mass of 400-445 g, and total mass of 4,690-4,860 g\xFor rail ballast, use 12 steel balls and total mass of 5,210 ± 90 g\xFor recycled aggregates, use 14  steel balls and total mass of 5,810-6,010 g\xhe mass m retained on the 1.6 mm after testing is determined by screening, and the LA coefficient or value is given by the equation (5000 – m)/50\xFor railway ballast, the test is modified to test 5 kg of 32/40, together with 5 kg of 40/50. The specimens are placed in the cylinder with 12 steel balls and rotated for 1000 revolutions\xThe LA test is a measurement of the resistance to attrition. Aggregates with LA value of less than 30 (LA30) are considered strong and less than 45 generally hard"
Strength & Durability,K128,Magnesium sulphate value,NULL,MS,Magnesium sulphate value,BS 1367-2:2009,Bulk (loose material),NULL,Bulk,0.5,2,NULL,10/14,Alternative fractions are 20/28 14/20 6/10 5/6 3/5 2/3 1/2 and 0.3/0.6,aggregate,NULL,"Prepare 3 L of magnesium sulphate solution by dissolving in 1 L of deionized or distilled water 1500 g Μg2SO4 7H2O by stirring at 25–30 ºC. Lower the solution temperature to 20 ± 2 ºC and then keep the solution at this temperature for 48 ± 1 h. The density of the solution should be and maintained at 1.292 ± 0.008 Mg/m3 , Wash and dry the sample at 110 ± 5 ºC for 24 ± 1 h. Prepare two specimens, with mass between 100 g and 800 g, depending on the test specimen fraction d/D (see below specimen sizes). Wash the specimens in deionized water, dry them and take the required quantities,Immerse the specimens in the magnesium sulphate solution for 17 ± 0.5 h. Take the specimens out of the solution and drain them for 2 ± 0.25 h and then dry them at 110 °C ± 5 °C for 24 ± 1 h. The sequence of immersion, draining, and drying is repeated five times. Finally, the specimens are washed with tap water to remove any magnesium sulphate, dried at 110 °C ± 5 °C and sieved using the sieve that defines d in the d/D fraction (Table 1),Immerse the specimens in the magnesium sulphate solution for 17 ± 0.5 h. Take the specimens out of the solution and drain them for 2 ± 0.25 h and then dry them at 110 °C ± 5 °C for 24 ± 1 h. The sequence of immersion, draining, and drying is repeated five times. Finally, the specimens are washed with tap water to remove any magnesium sulphate, dried at 110 °C ± 5 °C and sieved using the sieve that defines d in the d/D fraction\x The loss of weight attributed to wear is recorded and expressed as a percentage of the original sample mass. The mean value of two tests, rounded to the nearest integer, is reported as the magnesium sulphate (MS) value\xTest measures 1) the resistance of aggregates to the degradation or disintegration resulting from the crystallization of magnesium sulphate salts within the pores and interstitial structures of the aggregate particles, and 2) the resistance to the wetting-drying and heating-cooling cycles, which are involved in the test procedure\xDuring testing, aggregate particles are subjected to forces that simulate the effects of natural freeze & thaw cycles or salt weathering"
Strength & Durability,NULL,Aggregate crushing value,NULL,ACV,Aggregate crushing value,BS 812:110,Bulk (loose material),NULL,Bulk,45 60,3,20 40,10/14,NULL,aggregate,NULL,NULL
Strength & Durability,NULL,Ten percent fines value ,NULL,TFV,Ten percent fines value ,BS 812:111,Bulk (loose material),NULL,Bulk,45 60,3,20 40,NULL,NULL,aggregate,NULL,NULL
Strength & Durability,K134,Aggregate abrasion value ,NULL,AAV,Aggregate abrasion value ,BS EN 1097-8:2020,Bulk (loose material),NULL,Bulk,2,2,NULL,10/14,NULL,aggregate,NULL,NULL
Strength & Durability,K135,Polished stone value ,NULL,PSV,Polished stone value ,BS EN 1097-8:2020,Bulk (loose material),NULL,Bulk,2,2,NULL,10/14,NULL,aggregate,NULL,NULL
Chemical & Petrography,NULL,Water-soluble chloride content,NULL,C,Water-soluble chloride content,BS EN 1744-1:8 (2009+A1:2012),Bulk (loose material),NULL,Bulk,5 15 35 50,2,22 32 45 63,NULL,NULL,aggregate,NULL,NULL
Chemical & Petrography,NULL,Acid-soluble chloride content,NULL,C,Acid-soluble chloride content,BS EN 1744-1:9 (2009+A1:2012),Bulk (loose material),NULL,Bulk,NULL,2,NULL,NULL,NULL,aggregate,NULL,NULL
Chemical & Petrography,NULL,Water-soluble sulphate content,NULL,soluble SO3,Water-soluble sulphate content,BS EN 1744-1:10 (2009+A1:2012),Bulk (loose material),NULL,Bulk,NULL,2,NULL,NULL,NULL,aggregate,NULL,NULL
Chemical & Petrography,NULL,Total sulphur,NULL,S,Total sulphur,BS EN 1744-1:11 (2009+A1:2012),Bulk (loose material),NULL,Bulk,NULL,2,NULL,NULL,NULL,aggregate,NULL,NULL
Chemical & Petrography,NULL,Acid-soluble sulphate content,NULL,sulphate content,Acid-soluble sulphate content,BS EN 1744-1:12 (2009+A1:2012),Bulk (loose material),NULL,Bulk,NULL,2,NULL,NULL,NULL,aggregate,NULL,NULL
Chemical & Petrography,NULL,Acid-soluble sulphide ,NULL,S,Acid-soluble sulphide ,BS EN 1744-1:13 (2009+A1:2012),Bulk (loose material),NULL,Bulk,NULL,2,NULL,NULL,NULL,aggregate,NULL,NULL
Chemical & Petrography,NULL,Carbonate content,NULL,CaO CO2,Carbonate content,BS EN 196-2:2013,Bulk (loose material),NULL,Bulk,NULL,2,NULL,NULL,NULL,aggregate,NULL,NULL
Chemical & Petrography,NULL,Lightweight contaminators,NULL,mLPC,Lightweight contaminators,BS EN 1744-1:14.2 (2009+A1:2012),Bulk (loose material),NULL,Bulk,NULL,2,NULL,NULL,NULL,aggregate,NULL,NULL
Chemical & Petrography,NULL,Humus content,NULL,NULL,Humus content,BS EN 1744-1:15.1  (2009+A1:2012),Bulk (loose material),NULL,Bulk,NULL,2,NULL,NULL,NULL,aggregate,NULL,NULL
Chemical & Petrography,NULL,Fulvo acid content,NULL,NULL,Fulvo acid content,BS EN 1744-1:15.2 (2009+A1:2012),Bulk (loose material),NULL,Bulk,NULL,2,NULL,NULL,NULL,aggregate,NULL,NULL
Chemical & Petrography,NULL,Petrography,NULL,NULL,Mineral characterisation & lithology,BS EN 932-3:2022,Bulk (loose material),NULL,Bulk,0.5 2 8 25 50,1,4 8 16 32 63,NULL,NULL,aggregate,NULL,NULL
Chemical & Petrography,NULL,SEM/EDS,NULL,NULL,Mineral characterisation,NULL,Bulk (loose material),NULL,Bulk,0.2,1,NULL,NULL,NULL,aggregate,NULL,NULL
Chemical & Petrography,NULL,Powder XRD,NULL,NULL,Mineral characterisation,NULL,Bulk (loose material),NULL,Bulk,0.2,1,NULL,NULL,NULL,aggregate,NULL,NULL
