Repository: millar4/GeotechnicalTestingApp

# Geotechnical Testing Search Application

## Introduction
This project is an application designed to assist users, particularly inexperienced clients or engineers, in locating geotechnical tests, standard test methods, testing parameters, and testing specifications. The application integrates three different geotechnical testing databases, allowing the user to search by test names, parameters (e.g., Young's modulus), or standard test methods.

## User Stories

### Junior Engineer
- As a junior engineer, who currently lacks the experience to have all tests memorised, this product will help me find the test I want to use after inputting a certain set of parameters. It will also help me find the parameters needed for a particular test that I am conducting. This will not only save me time, but will hopefully help me to remember the necessary parameters and vice versa.

### Senior Engineer
- As a senior engineer, whilst I have extensive knowledge of all tests and the parameters needed for to carry out these tests, there are times when I am in a rush and in need of a quick reference to speed up the development of my projects.

### Director
- As the director of the company, this product will help junior engineers find the test they need quicker and more efficiently.

## Features
- Search for geotechnical tests by simple or complex search terms.
- Search based on specific test parameters, standard test methods, or test names.
- Support complex searches by geotechnical problems (e.g., foundation design).

## Technologies Used
- **Backend**: Spring Boot
- **Frontend**: React.js
- **Database**: SQL (PostgreSQL or MySQL recommended)
- **Build Tools**: Maven (for Spring Boot)
- **Version Control**: GitHub

### Prerequisites
- Java 11 or higher
- Node.js and npm
- IDE (e.g., IntelliJ, VSCode)
- Git
- Docker

### Terminal Logs

- If you did **not** use the `-d` (detached) flag when running the containers, all logs (from the backend, frontend, etc.) will appear in the terminal.

### Container Logs

- If you ran the containers in detached mode (`-d`), you can inspect each container's logs individually:

- **Backend (Spring Boot App):**
  ```bash
  docker-compose logs -f app
  ```

- **Frontend (React App):**
  ```bash
  docker-compose logs -f frontend
  ```

- **Database (MySQL):**
  ```bash
  docker-compose logs -f mysql
  ```

These logs provide details such as the frontend's requests to the backend and database initialization and queries.

### Inspecting the Database Manually

- To manually inspect or debug the database, connect to:
localhost:3307

> **Important:** The default MySQL port `3306` is mapped to `3307` in the Docker Compose file.  
> The username and password are specified in the `environment` section of `docker-compose.yml`.

### Configuration
- The backend server runs on `http://localhost:8080` by default.
- The frontend application runs on `http://localhost:3100` by default.

## Project Structure

### Backend (Spring Boot)
- **/src/main/java/com/geoapp**: The main directory containing Java source files.
  - **controller**: Defines REST API endpoints for searching tests.
  - **service**: Contains the business logic for handling search queries.
  - **repository**: Handles the interaction with the database.
  - **model**: Defines entities and data models for the application.
  - **GeoApplication.java**: Main entry point for the Spring Boot application.
- **/src/main/resources**: Contains application properties.
  - **application.properties**: Configuration for database connection, port, etc.

### Frontend (React)
- **/src**: The main directory for React components.
  - **components**: UI components like search bar, result list, etc.
  - **pages**: Main pages like SearchPage, ResultPage.
  - **services**: Handles communication with the backend API.
  - **App.js**: Main component that holds the routing logic.
- **/public**: Static assets like HTML template, images, etc.

## Endpoints
- **GET /api/tests**: Retrieve a list of all geotechnical tests.
- **GET /api/tests/search**: Search for tests by keyword, parameter, or test method.
  - **Query Parameters**:
    - `name`: Search by test name.
    - `parameter`: Search by test parameter (e.g., Young's modulus).
    - `method`: Search by standard test method.

## Available Scripts

### Backend
- **`mvn spring-boot:run`**: Run the backend server.
- **`mvn clean install`**: Build the backend.

### Frontend
- **`npm start`**: Runs the frontend in the development mode.
- **`npm run build`**: Builds the app for production.

## Future Scope
- Expand the database to include additional geotechnical tests and standards.
- Allow exporting of search results in PDF or Excel format.

File: backend/database/aggregate.csv
Group,Classification,Test,Abbreviation or symbol,Test parameters,Default test method,Sample type,Field sample mass (kg) (6 x ?Dmax (mm) x loose bulk density (Mg/m3)),Test specimen type mass and number,Mass (kg),Number,Max grain size D(max) (mm),Fraction d/D,Scheduling notes
Physical & Geometrical Properties,NULL,Water content,w,NULL,BS EN 1097-5:2008,Bulk (loose material),NULL,Bulk,0.2 0.2Dmax,1,<1 >1,NULL,NULL
Physical & Geometrical Properties,NULL,Particle size distribution,%fines G,NULL,BS EN 933-1:2012,Bulk (loose material),NULL,Bulk,1 2 3 30 80,1,4 8 16 32 90,NULL,NULL
Physical & Geometrical Properties,NULL,Flakiness index,FI,NULL,BS EN 933-3:2012,Bulk (loose material),NULL,Bulk,5 10 20 40 80,NULL,8 16 32 63 100,4/100,NULL
Physical & Geometrical Properties,K5,Methylene blue,MB,NULL,BS EN 933-9:2022,Bulk (loose material),NULL,Bulk,0.2 0.03,2,2 0.125,0/2 0/0.125,NULL
Physical & Geometrical Properties,K132,Bulk density & voids,BDV,NULL,BS EN 1097-3:1998,Bulk (loose material),NULL,Bulk,2 8 15 30,3,4 16 32 63,NULL,NULL
Physical & Geometrical Properties,NULL,Particle density & water absorption,PD&WA,NULL,BS EN 1097-6:2022,Bulk (loose material),NULL,Bulk,0.5 1 2 5 7 15,1,4 8 16 32 45 63,0/4 4/32 32/63,Define the fraction to be tested
Physical & Geometrical Properties,NULL,Constituents of recycled aggregates,Rc Ru Rb Ra Rg X,NULL,BS EN 933-11:2009,Bulk (loose material),NULL,Bulk,20 50,1,32 63,4/63,NULL
Physical & Geometrical Properties,NULL,Metal content of municipal incinerator bottom ash aggregates,PF PNF,NULL,BS EN 1744-8:2012,Bulk (loose material),NULL,Bulk,NULL,NULL,NULL,NULL,NULL
Strength & Durability,K133,Resistance to wear (micro-Deval coefficient),MDE MDS MDRB,Micro-Deval coefficient,BS EN 1097-1:2023,Bulk (loose material),NULL,Bulk,0.5,2,NULL,10/14,alternative fractions are 0.2/2 0.2/4 0.2/5.6 4/6.3 4/8 6.3/10 8/11.2 and 11.2/16
Strength & Durability,MULL,Resistance to fragmentation (Los Angeles coefficient) ,LA LARB,LA coefficient,BS EN 1097-2:2020,Bulk (loose material),NULL,Bulk,15,1,NULL,10/14,alternative fractions are 4/6.3 4/8 6.3/10 8/11.2 and 11.2/16
Strength & Durability,K128,Magnesium sulphate value,MS,Magnesium sulphate value,BS 1367-2:2009,Bulk (loose material),NULL,Bulk,0.5,2,NULL,10/14,Alternative fractions are 20/28 14/20 6/10 5/6 3/5 2/3 1/2 and 0.3/0.6
Strength & Durability,NULL,Aggregate crushing value,ACV,Aggregate crushing value,BS 812:110,Bulk (loose material),NULL,Bulk,45 60,3,20 40,10/14,NULL
Strength & Durability,NULL,Ten percent fines value ,TFV,Ten percent fines value ,BS 812:111,Bulk (loose material),NULL,Bulk,45 60,3,20 40,NULL,NULL
Strength & Durability,K134,Aggregate abrasion value ,AAV,Aggregate abrasion value ,BS EN 1097-8:2020,Bulk (loose material),NULL,Bulk,2,2,NULL,10/14,NULL
Strength & Durability,K135,Polished stone value ,PSV,Polished stone value ,BS EN 1097-8:2020,Bulk (loose material),NULL,Bulk,2,2,NULL,10/14,NULL
Chemical & Petrography,NULL,Water-soluble chloride content,C,Water-soluble chloride content,BS EN 1744-1:8 (2009+A1:2012),Bulk (loose material),NULL,Bulk,5 15 35 50,2,22 32 45 63,NULL,NULL
Chemical & Petrography,NULL,Acid-soluble chloride content,C,Acid-soluble chloride content,BS EN 1744-1:9 (2009+A1:2012),Bulk (loose material),NULL,Bulk,NULL,2,NULL,NULL,NULL
Chemical & Petrography,NULL,Water-soluble sulphate content,soluble SO3,Water-soluble sulphate content,BS EN 1744-1:10 (2009+A1:2012),Bulk (loose material),NULL,Bulk,NULL,2,NULL,NULL,NULL
Chemical & Petrography,NULL,Total sulphur,S,Total sulphur,BS EN 1744-1:11 (2009+A1:2012),Bulk (loose material),NULL,Bulk,NULL,2,NULL,NULL,NULL
Chemical & Petrography,NULL,Acid-soluble sulphate content,sulphate content,Acid-soluble sulphate content,BS EN 1744-1:12 (2009+A1:2012),Bulk (loose material),NULL,Bulk,NULL,2,NULL,NULL,NULL
Chemical & Petrography,NULL,Acid-soluble sulphide ,S,Acid-soluble sulphide ,BS EN 1744-1:13 (2009+A1:2012),Bulk (loose material),NULL,Bulk,NULL,2,NULL,NULL,NULL
Chemical & Petrography,NULL,Carbonate content,CaO CO2,Carbonate content,BS EN 196-2:2013,Bulk (loose material),NULL,Bulk,NULL,2,NULL,NULL,NULL
Chemical & Petrography,NULL,Lightweight contaminators,mLPC,Lightweight contaminators,BS EN 1744-1:14.2 (2009+A1:2012),Bulk (loose material),NULL,Bulk,NULL,2,NULL,NULL,NULL
Chemical & Petrography,NULL,Humus content,NULL,Humus content,BS EN 1744-1:15.1  (2009+A1:2012),Bulk (loose material),NULL,Bulk,NULL,2,NULL,NULL,NULL
Chemical & Petrography,NULL,Fulvo acid content,NULL,Fulvo acid content,BS EN 1744-1:15.2 (2009+A1:2012),Bulk (loose material),NULL,Bulk,NULL,2,NULL,NULL,NULL
Chemical & Petrography,NULL,Petrography,NULL,Mineral characterisation & lithology,BS EN 932-3:2022,Bulk (loose material),NULL,Bulk,0.5 2 8 25 50,1,4 8 16 32 63,NULL,NULL
Chemical & Petrography,NULL,SEM/EDS,NULL,Mineral characterisation,NULL,Bulk (loose material),NULL,Bulk,0.2,1,NULL,NULL,NULL
Chemical & Petrography,NULL,Powder XRD,NULL,Mineral characterisation,NULL,Bulk (loose material),NULL,Bulk,0.2,1,NULL,NULL,NULL
